Repository: samuelncui/cryogenics-in-lingao

# 深冷在临高

临高启明同人，尝试使用 POV 方式进行。

## 主要人物

* 高林德：穿越前为某某制氧机集团工程师；名字来源 Carl Paul Gottfried Linde

## 背景

空气分离有两个基本方法，分别是吸附和深冷。吸附技术并非完全不可行，从原料和工艺上将，临高现有材料能够达到旧时空我国吸附分子筛刚刚起步时的水平。但因吸附无法提供低温环境，且在当前材料科技下，无法分离氩气，深冷技术应当有更高的优先级。在深冷技术成功复原后，黑色和有色金属的冶炼、气体供应、气体纯化等方面都会有长足进步，极大缓解临高工业材料跟不上加工手段的问题。

临高工业现在存在着没有惰性气体就无法提供先进材料，没有先进材料就无法提供惰性气体的循环。为了打破这个循环，需要利用现有条件建立立足于临高的深冷工业。

## 技术综述

空气液化分离和很多气体的纯化都用到了深冷技术。深冷技术在 19 世纪末、20 世纪初就有了应用。

深冷技术的核心部件，是膨胀机。膨胀机通过等熵膨胀的方式，为系统提供冷量来液化空气。在某些高压空气液化系统中没有膨胀机，具体情况还在研究。

活塞膨胀机在 19 世纪末已进入实用。透平膨胀机的设计在 1939 年由卡皮察进行了完善，他制造的透平机使用 Monel 合金。直径仅 8cm，转速 60000rpm，流量 1000 立方米每小时。后期有较低转速的透平式膨胀机出现。

### 材料

材料方面，主要要解决的是低温合金的问题。初期使用的材料 Monel 合金是一种镍铜合金，现代使用的一般是 9%Ni 钢或奥氏体低温钢。9%Ni 钢对杂质较为敏感，假设铬问题已得到解决，可以使用奥氏体低温钢；如铬尚未解决，则可以使用铜、黄铜、铅黄铜或铜镍合金，但投资将大大提高。部分关键部件，如透平机可以使用原时空材料，在获取了氮、氩等气体的情况下，能够进行复原。

绝热可以使用真空粉末绝热。只需要在容器内壁和外壁间充满绝热粉末，再充入工作温度下能够冷凝于内壁的气体，比如二氧化碳，就可以了。绝热粉末可以使用硅藻土；二氧化碳可以使用酸与纯碱反应，再用浓硫酸洗气干燥的方法得到。测量温度使用热电偶，选择铜 - 康铜（60% 铜 + 40% 镍）。净化用分子筛采用燃烧灰与碱水混合煅烧得到的人工沸石。密封、粘接可以用小牛皮和沥青基、蜡基粘接剂。

### 制造

如采用活塞膨胀机，制造较为容易，与蒸汽机类似。低温润滑可以采用石墨润滑、脱脂烧焦的皮革（有碳化）等来实现。
如采用透平膨胀机，高转速情况下，一般采用空气轴承。虽然听起来很先进，但是这个技术在 19 世纪末 20 世纪初就已经出现，器件又比较小。临高的工业一向是材料跟不上加工手段，在材料许可的情况下，不会有显著问题。

## 技术大纲

1. 主体结构仿造江西制氧机厂生产的 KFS-860-2，加工空气量 860 立方/小时，启动压力 45at，工作压力 20~25at，精馏塔高 9m 左右。根据黄铜的结构强度进行重新设计，可在后期添加氩塔。
2. 主体材料使用铜及其与锌、铅的合金。考虑明代的黄铜、铜和锌的生产已较成规模。明嘉靖、万历年间，已开始使用黄铜或铅黄铜铸造钱币，直至清宣统年间方终止。
3. 绝热使用真空粉末绝热。使用硅藻土时，当气压为千分之一大气压，导热率比充氢堆积绝热的方法小一到两个数量级。这个气压使用双级旋片式真空泵（极限压力百万分之一大气压）即可达到。如真空泵不过关，可以使用可冷凝气体来制造真空，但须定期停机重新充气。
4. 采用活塞膨胀机，使用脱脂烧焦的皮革为密封/润滑材料。

File: 备用材料/L5.5-16-50型空压机严重积炭的处理.txt
L 5.5-16/50空压机是江西赣州压缩机厂的产品，作为KFS-860型空分设备的配套机器，转速是600r/min，排气量为960m3/h。武昌造船厂制氧站从1980年安装投产以来，未出现过较大的异常情况。1986年3月，我们在这套空分装置中加装了一台UF-960/55型空气预冷器，同时也对空压机进行了一次中修。5月投入使用，发现机体的温度逐渐较平时高，到了9月初，出现二级排气压力也不正常，不得不停机进行全面检查，结果发现以下情况。

一、严重积炭
武汉空压机二级气缸和三级气缸的排气腔夹层内、排气阀门表面以及冷却器芯子的管道表面，都积满了一层黑炭，其中最严重的是二级缸出来的所有排气通路，活门四周及通孔几乎全被炭块堵死，无法正常启闭;二级缸体与二级冷却器相连通的排气弯管内圆表面布满了5mm以上的炭层，有的竟厚达20mm左右。在后来清除积炭的过程中，除部分管道用酸洗的方法脱炭外，从空压机内清出来的炭竟有2公斤之多。
二、一级缸体夹腔里积油多
在一级气缸体的进气和排气两侧的气腔夹层内以及在一级冷却器内，凡是能贮油的低佳地方均积满了润滑油(该机曲轴箱及气缸用的润滑油相同)。更令人奇怪的是，进风喉甘内也发现有大量的机油。因刚停机不久，还可以看到机油在向气缸的进气腔方向流动。
三、糊状油泥多
无论是一级冷却器还是二级冷却器内，都可以看到大量的黄褐色浆糊状油泥，而二级冷却器内则更甚，油泥竟淹埋了芯子2/3高度的管子，能通过气体的空间只有芯子的1/3高度，露出的这部份管子表面则盖着黑炭层。
针对上述情况，我们进行了认真细致的分析，从设备结构、工人操作、润滑和冷却系统诸方面找出了各种原因。其中过量的润滑油和由于冷却效果不佳而导致排气温度过高，是发生积炭的主要因素。
那么造成过量润滑油的缘故又在哪里呢?我们认为:
1.注油器的滴油量过多
由于空压机转速高，有些同志误认为油多些总会保险一些，怕注油量少了会造成拉缸事故;另一方面在实际操作中发现:因三级缸气体的反压作用，进三级缸的注油量少了便会产生油进不去的现象，只能调大一点。因此注油量过多。另外也包含着设备的客观因素在内。
2。从通气孔中带上来的油
机身一级立列颈部设置的铜通气管，其作用是防止当活塞杆填料密封不严时而漏气，造成机身内产生过高的压力。通气孔管上端与进气管相通，下端与十字头及曲轴箱相连。我们经过观察，当空压机运转后，会有部分空气通过孔管进出于机身，因而将曲轴箱内飞溅着的润滑油吸上进风管并进入压缩机，一级缸机体内的大量贮油就是这样造成的。这些过量的润滑油是引起积炭的原因之一。
原因之二是冷却效果不好。设备采用的是循环水冷却方式，冷却池是50年代修建的，当时供30m3/h空分设备冷却用水，而现在空分设备更新为150m³/h，设备总台数也增加了几台，但冷却系统依旧，水池的贮水量只有20m3，仍然采用自然冷却方法，效果较差。因此，夏天进设备的水温常常高达45℃左右，再加上水垢的沉积，致使空压机的冷却效果变劣，增高了排气的温度，而带有过量油的压缩空气在高温的条件下，加速油的裂解和焦化，一层层地附在气体通路的机件上，就形成一层层坚硬的黑炭，它又会进一步妨碍热量的传递，降低水冷却效果，从而形成了恶性循环。结果空压机出现了严重积炭的故障。至于油泥，主要是操作所误，油水排放不及时或不彻底，由油与水的乳化液逐渐沉聚而成。
在对故障排除的过程中，我们一方面对润滑油进行化验，使其性能符合要求，同时对机件的积炭、水垢进行清洗除垢。
另一方面采取了以下措施:
1。改装了通气管
将管切断，在进风喉管下面的通孔管接头处用丝堵堵严，原通孔管的下端装上带卸压孔的螺母。见图1所示。

这样改装，经过3个多月运行后，再次检查时，进风喉管内油迹消除了，气腔夹层内低洼地方贮油的现象也消失了，在卸压螺母上也没有油迹。我们认为，这根通气管没有必要与进风管相通。
2.加装一只QPS-15型自动排水器    该自动排水器能自动地排放空压机一级冷却器凝析出来的油和水。在操作上要求操作工切实做到每隔半小时就缓慢地彻底排放一次各级油水，严格控制注油器的滴油量等。
3.研磨刮油环，控制间隙
我们对二三级填料刮油环进行了认真拂磨，将间隙控制在规定的范围内。组装时，将石棉纸垫片内径扩大到与填料压盖上回油沟槽的外径平齐，便于回油，以防止填料磨损时，油窜入二级缸内，进一步排除过量油进入二级缸的可能性。
4.改造了原循环冷却系统
新建80m“冷却水池1座，3台水泵的流量增大到45m3/h，水压提高到3.2kgf/cm²，冷却方式也改为用玻璃钢冷却塔逆流式。现在进空压机及其它设备的冷却水温度一般在32℃左右，空压机及各级排气温度都在正常范围内。
5.二级冷却器向外移装
为了便于二级冷却器平时的清洗装拆，减缓气流的冲击以及由二级机体传来的震动(发现冷却器芯子的横隔板多处断裂)。我们将二级冷却器向外移装了1450mm，见图2所示。

由于采取了上述措施，空压机在运转中的排气压力、排气温度以及冷却水温度，都在正常范围内。经过几个月的使用后，再次拆检时，机体排气夹腔及排气活门、管道内壁面都没有发生积炭现象，一级气缸夹腔里贮油现象也消除了，更重要的是排除了导致设备发生爆炸的事故隐患。
